Repository: mrosemeier/mamo

# MAMO toolbox for material models

## Cite as
If you use this model in your research or publications, please cite this journal article which contains a detailed description of the S-N models: https://doi.org/10.2514/1.J060444

	@article{rosemeier2021probabilistic,
	author = {Rosemeier, Malo and Antoniou, Alexandros},
	title = {Probabilistic Approach for the Fatigue Strength Prediction of Polymers},
	journal = {AIAA Journal},
	OPTvolume = {0},
	OPTnumber = {0},
	OPTpages = {1-11},
	year = {2021},
	doi = {10.2514/1.J060444},
	URL = {https://doi.org/10.2514/1.J060444},
	}

The code in v0.1 used in the journal article can be referenced as:
The genral code in its latest version can be referenced as:

https://doi.org/10.5281/zenodo.4732972

## Examples
Application examples can be found [here](https://github.com/mrosemeier/mamo/tree/public/mamo/models/test).

File: mamo/models/test/data/Epon826_rev00.dat
# ID, sigma_a/ MPa, sigma_m/ MPa, ratio, cycles to failure
0,0.0 ,82.0 ,1,1
0,0.0 ,82.0 ,1,1
0,0.0 ,82.0 ,1,1
0,0.0 ,82.0 ,1,1
0,0.0 ,82.0 ,1,1
2,27.2 ,43.4 ,0.23 ,395
3,23.6 ,39.5 ,0.25 ,921
4,21.4 ,37.6 ,0.27 ,1229
5,19.6 ,34.1 ,0.27 ,7079
6,17.4 ,30.2 ,0.27 ,5115
1,31.4 ,39.3 ,0.11 ,388
11,28.8 ,24.0 ,-0.09 ,838
8,35.1 ,28.6 ,-0.10 ,239
9,31.6 ,25.1 ,-0.11 ,913
12,27.7 ,22.0 ,-0.11 ,7515
10,28.9 ,22.9 ,-0.12 ,2080
7,38.0 ,29.5 ,-0.13 ,318
13,26.8 ,19.7 ,-0.15 ,129060
15,43.9 ,10.6 ,-0.61 ,787
16,40.8 ,8.9 ,-0.64 ,2057
17,35.6 ,7.3 ,-0.66 ,45713
14,55.7 ,11.0 ,-0.67 ,71
18,33.5 ,7.0 ,-0.65 ,210000
19,76.1 ,-6.2 ,-0.85 ,34
20,75.7 ,-6.0 ,-0.85 ,48
21,74.1 ,-5.4 ,-0.86 ,78
22,70.8 ,-5.2 ,-0.86 ,120
23,66.2 ,-4.1 ,-0.88 ,152
24,59.5 ,-3.4 ,-0.89 ,424
25,57.8 ,-3.4 ,-0.89 ,925
26,52.6 ,-2.4 ,-0.91 ,769
27,45.0 ,-2.2 ,-0.91 ,2910
28,41.1 ,-1.5 ,-0.93 ,14618
29,41.1 ,-1.5 ,-0.93 ,57933
30,36.0 ,0.0 ,-1.00 ,500000

File: mamo/models/test/data/RIMR035c_R01.dat
# ID, sigma_a/ MPa, sigma_m/ MPa,  ratio , cycles to failure
1,0.00 ,70.45 , 1.00 ,1
2,0.00 ,70.00 , 1.00 ,1
3,0.00 ,69.86 , 1.00 ,1
4,0.00 ,63.33 , 1.00 ,1
5,0.00 ,53.32 , 1.00 ,1
6,0.00 ,69.55 , 1.00 ,1
7,0.00 ,69.51 , 1.00 ,1
8,0.00 ,69.45 , 1.00 ,1
9,0.00 ,69.02 , 1.00 ,1
10,17.33 ,21.18 , 0.10 ,508
11,17.33 ,21.18 , 0.10 ,452
12,12.60 ,15.40 , 0.10 ,7509
13,12.60 ,15.40 , 0.10 ,3835
14,10.35 ,12.65 , 0.10 ,38939
15,9.00 ,11.00 , 0.10 ,65333
16,8.78 ,10.73 , 0.10 ,626286
17,8.64 ,10.56 , 0.10 ,321926
18,8.55 ,10.45 , 0.10 ,72511
19,8.46 ,10.34 , 0.10 ,1438447

File: mamo/models/test/data/RIMR035c_rev01.dat
# ID, sigma_a/ MPa, sigma_m/ MPa, ratio, cycles to failure
1,0.00 ,65.70 ,1.00 ,1
2,0.00 ,65.74 ,1.00 ,1
3,0.00 ,65.64 ,1.00 ,1
4,0.00 ,65.24 ,1.00 ,1
5,0.00 ,66.59 ,1.00 ,1
6,0.00 ,66.16 ,1.00 ,1
7,0.00 ,66.03 ,1.00 ,1
8,0.00 ,50.39 ,1.00 ,1
9,0.00 ,59.86 ,1.00 ,1
10,17.33 ,21.18 ,0.10 ,508
11,17.33 ,21.18 ,0.10 ,452
12,12.60 ,15.40 ,0.10 ,7509
13,12.60 ,15.40 ,0.10 ,3835
14,10.35 ,12.65 ,0.10 ,38939
15,9.00 ,11.00 ,0.10 ,65333
16,8.78 ,10.73 ,0.10 ,626286
17,8.64 ,10.56 ,0.10 ,321926
18,8.55 ,10.45 ,0.10 ,72511
19,8.46 ,10.34 ,0.10 ,1438447
20,8.33 ,10.18 ,0.10 ,5240963
21,35.00 ,0.00 ,-1.00 ,759
22,25.00 ,0.00 ,-1.00 ,3744
23,20.00 ,0.00 ,-1.00 ,21773
24,17.00 ,0.00 ,-1.00 ,96557
25,16.20 ,0.00 ,-1.00 ,223290
26,16.20 ,0.00 ,-1.00 ,81779
27,15.60 ,0.00 ,-1.00 ,1217598
28,15.60 ,0.00 ,-1.00 ,4106046

File: mamo/models/test/data/RIMR035c_rev02.dat
# ID, sigma_a/ MPa, sigma_m/ MPa, ratio, cycles to failure
0,0.00 ,68.11 ,1.000 ,1
1,0.00 ,67.14 ,1.000 ,1
2,0.00 ,65.39 ,1.000 ,1
3,16.47 ,20.13 ,0.100 ,508
3,16.80 ,20.53 ,0.100 ,452
4,13.25 ,16.19 ,0.100 ,7509
6,12.39 ,15.12 ,0.099 ,3835
5,10.48 ,12.81 ,0.100 ,38939
6,9.90 ,12.10 ,0.100 ,65333
9,9.31 ,11.51 ,0.106 ,626286
12,8.35 ,10.15 ,0.097 ,1438447
7,8.36 ,10.05 ,0.092 ,321926
8,9.05 ,10.91 ,0.093 ,72511
9,27.25 ,-0.07 ,-1.005 ,1528
10,14.70 ,-0.02 ,-1.003 ,1217598
15,32.56 ,-0.05 ,-1.003 ,759
11,21.93 ,-0.05 ,-1.004 ,3744
18,18.98 ,-0.03 ,-1.003 ,21773
13,16.57 ,-0.03 ,-1.004 ,96557
14,14.50 ,-0.02 ,-1.003 ,223290
21,15.12 ,-0.03 ,-1.004 ,81779

File: mamo/models/test/data/RIMR035c_rev03.dat
# ID,sig_a,sig_m,R,N,sig_max_n
0,0,74.54503275,1.0000000 ,1,74.54503275
1,0,67.36904747,1.0000000 ,1,67.36904747
3,0,72.96573778,1.0000000 ,1,72.96573778
4,0,71.21695081,1.0000000 ,1,71.21695081
2,0,57.9922884,1.0000000 ,1,57.9922884
5,18.89558413,23.14312354,0.1010388 ,508,42.03870767
6,19.27469356,23.5797481,0.1004576 ,452,42.85444166
7,15.65604405,19.17967658,0.1011500 ,7509,34.83572062
8,15.27767212,18.85241396,0.1047387 ,3835,34.13008609
9,13.2268109,16.32871871,0.1049519 ,38939,29.55552961
10,12.53330733,15.41753858,0.1031894 ,65333,27.95084591
11,12.42145301,15.31369444,0.1042807 ,626286,27.73514746
12,11.04011881,13.28957946,0.0924574 ,321926,24.32969827
13,11.7294037,14.18385407,0.0947179 ,72511,25.91325778
14,11.06310058,13.46182001,0.0978074 ,1438447,24.52492059
15,34.59095121,0.062516146,-0.9963919 ,1528,34.65346735
16,21.75568345,0.043791641,-0.9959823 ,1217598,21.79947509
17,39.24932328,0.007023541,-0.9996422 ,759,39.25634682
18,29.94954098,0.038359949,-0.9974416 ,3744,29.98790093
19,26.88541972,0.045253974,-0.9966392 ,21773,26.93067369
20,24.04111351,0.046512759,-0.9961380 ,96557,24.08762627
21,22.36944384,0.045329255,-0.9959554 ,223290,22.41477309
22,22.0052131,0.025258378,-0.9977070 ,81779,22.03047148

File: mamo/models/test/data/Spabond340_40deg.dat
# ID, sigma_max/ MPa, sigma_a/ MPa, sigma_m/ MPa, ratio, cycles to failure
1,0.00 ,38.69 ,1.0 ,1
2,0.00 ,40.06 ,1.0 ,1
3,0.00 ,39.83 ,1.0 ,1
4,0.00 ,40.95 ,1.0 ,1
5,0.00 ,40.97 ,1.0 ,1
6,0.00 ,39.67 ,1.0 ,1
7,0.00 ,39.67 ,1.0 ,1
8,0.00 ,32.20 ,0.6 ,3031
9,0.00 ,32.20 ,0.6 ,7451
10,5.34 ,21.36 ,0.6 ,21196
11,5.34 ,21.36 ,0.6 ,153358
12,4.64 ,18.56 ,0.6 ,1172222
13,4.64 ,18.56 ,0.6 ,1080044
14,4.46 ,17.84 ,0.6 ,15503360

File: mamo/models/test/data/Spabond340_rev00.dat
# ID, sigma_a/ MPa, sigma_m/ MPa, ratio, cycles to failure
1,0.0,50.1,1.00,1
2,0.0,49.5,1.00,1
3,0.0,44.1,1.00,1
6,8.1,28.1,0.55,21607
7,6.1,24.6,0.60,373446
4,16.0,17.5,0.04,4253
5,11.7,13.5,0.07,80888
8,19.4,-0.0,-1.00,37735
9,17.2,-0.0,-1.00,57887
10,15.1,-0.0,-1.00,1829946

File: mamo/models/test/data/Spabond340_rev01.dat
# ID,sig_a,sig_m,R,N,sig_max_n
0,0,46.91136342,1.00 ,1,46.91136342
1,0,46.45243055,1.00 ,1,46.45243055
2,0,46.3736566,1.00 ,1,46.3736566
3,0,46.3149795,1.00 ,1,46.3149795
4,0,46.77412262,1.00 ,1,46.77412262
5,2.138957726,22.34417591,0.83 ,15503360,24.48313364
6,4.030770575,23.20402194,0.70 ,1172222,27.23479251
7,4.131529191,23.48988973,0.70 ,1080044,27.62141892
8,5.409568303,26.53038245,0.66 ,153358,31.93995075
9,6.67082754,30.29707467,0.64 ,3031,36.96790221
10,6.948793079,30.98865607,0.63 ,7451,37.93744915
11,5.669208125,26.09058408,0.64 ,21196,31.7597922
12,5.633435399,22.60036058,0.60 ,373446,28.23379598
13,7.363993881,25.48225341,0.55 ,21607,32.84624729
14,10.3452579,11.89876548,0.07 ,80888,22.24402338
15,14.60458413,15.93626199,0.04 ,4253,30.54084612
16,16.83451995,-0.000993094,-1.00 ,37735,16.83352686
17,13.84699153,-0.003846565,-1.00 ,57887,13.84314496
18,12.05414389,-0.001061332,-1.00 ,1829946,12.05308256

File: mamo/models/test/data/Spabond340_rev02.dat
# ID,sig_a,sig_m,R,N,sig_max_n
0,0,46.91136342,1.00 ,1,46.91136342
1,0,46.45243055,1.00 ,1,46.45243055
2,0,46.3736566,1.00 ,1,46.3736566
3,0,46.3149795,1.00 ,1,46.3149795
4,0,46.77412262,1.00 ,1,46.77412262
5,2.203588901,23.019332,0.83 ,15503360,25.2229209
6,4.030770575,23.20402194,0.70 ,1172222,27.23479251
7,4.143238243,23.55646177,0.70 ,1080044,27.69970002
8,5.409568303,26.53038245,0.66 ,153358,31.93995075
9,6.67082754,30.29707467,0.64 ,3031,36.96790221
10,6.948793079,30.98865607,0.63 ,7451,37.93744915
11,5.669208125,26.09058408,0.64 ,21196,31.7597922
12,5.633435399,22.60036058,0.60 ,373446,28.23379598
13,7.363993881,25.48225341,0.55 ,21607,32.84624729
14,10.3452579,11.89876548,0.07 ,80888,22.24402338
15,14.60458413,15.93626199,0.04 ,4253,30.54084612
16,16.83451995,-0.000993094,-1.00 ,37735,16.83352686
17,13.84699153,-0.003846565,-1.00 ,57887,13.84314496
18,12.05414389,-0.001061332,-1.00 ,1829946,12.05308256

File: mamo/models/test/data/Spabond340_rev03.dat
# ID,sig_a,sig_m,R,N,sig_max_n
0,0,52.24535861,1.00 ,1,52.24535861
1,0,51.78642574,1.00 ,1,51.78642574
2,0,51.70765179,1.00 ,1,51.70765179
3,0,51.64897469,1.00 ,1,51.64897469
4,0,52.10811781,1.00 ,1,52.10811781
5,2.669590941,27.88732515,0.83 ,15503360,30.55691609
6,4.820206032,27.74858167,0.70 ,1172222,32.5687877
7,4.941081283,28.09261392,0.70 ,1080044,33.03369521
8,6.312970176,30.96097577,0.66 ,153358,37.27394594
9,7.633342583,34.66855482,0.64 ,3031,42.3018974
10,7.925791525,35.34565281,0.63 ,7451,43.27144433
11,6.621340578,30.47244681,0.64 ,21196,37.09378739
12,6.697717274,26.87007389,0.60 ,373446,33.56779116
13,8.559853719,29.62038876,0.55 ,21607,38.18024248
14,12.82599419,14.75202438,0.07 ,80888,27.57801857
15,17.15529216,18.71954915,0.04 ,4253,35.87484131
16,22.16882982,-0.001307773,-1.00 ,37735,22.16752205
17,19.18246886,-0.005328711,-1.00 ,57887,19.17714015
18,17.38860876,-0.001531016,-1.00 ,1829946,17.38707775

File: mamo/models/test/data/Spabond340_rev04.dat
# ID,sig_a,sig_m,R,N,sig_max_n
0,0,52.48047012,1.00 ,1,52.48047012
1,0,52.03288813,1.00 ,1,52.03288813
2,0,52.17109232,1.00 ,1,52.17109232
3,0,52.26025984,1.00 ,1,52.26025984
4,0,50.73177712,1.00 ,1,50.73177712
5,2.772088812,28.95804779,0.83 ,15503360,31.7301366
6,4.981725285,28.67840296,0.70 ,1172222,33.66012824
7,5.118301363,29.10020215,0.70 ,1080044,34.21850351
8,6.520481324,31.97868177,0.66 ,153358,38.49916309
9,7.84793558,35.64317753,0.64 ,3031,43.49111311
10,8.154229561,36.3643891,0.63 ,7451,44.51861866
11,6.837278292,31.46622601,0.64 ,21196,38.3035043
12,6.759651928,27.11854492,0.60 ,373446,33.87819685
13,8.609327425,29.79158683,0.55 ,21607,38.40091425
14,12.94937189,14.89392924,0.07 ,80888,27.84330113
15,17.2793163,18.85488208,0.04 ,4253,36.13419839
16,22.4705677,-0.001325573,-1.00 ,37735,22.46924212
17,19.4012838,-0.005389496,-1.00 ,57887,19.3958943
18,17.63301295,-0.001552535,-1.00 ,1829946,17.63146041

File: mamo/models/test/data/Spabond340_rev05.dat
# ID,sig_a,sig_m,R,N,sig_max_n
0,0,52.48047012,1.00 ,1,52.48047012
1,0,52.03288813,1.00 ,1,52.03288813
2,0,46.54848275,1.00 ,1,46.54848275
3,0,50.32984367,1.00 ,1,50.32984367
4,0,51.20760305,1.00 ,1,51.20760305
5,0,52.17109232,1.00 ,1,52.17109232
6,0,52.26025984,1.00 ,1,52.26025984
7,0,57.09119925,1.00 ,1,57.09119925
8,0,47.19457047,1.00 ,1,47.19457047
9,0,50.73177712,1.00 ,1,50.73177712
10,2.772088812,28.95804779,0.83 ,15503360,31.7301366
11,4.981725285,28.67840296,0.70 ,1172222,33.66012824
12,5.118301363,29.10020215,0.70 ,1080044,34.21850351
13,6.520481324,31.97868177,0.66 ,153358,38.49916309
14,7.84793558,35.64317753,0.64 ,3031,43.49111311
15,8.154229561,36.3643891,0.63 ,7451,44.51861866
16,6.837278292,31.46622601,0.64 ,21196,38.3035043
17,6.759651928,27.11854492,0.60 ,373446,33.87819685
18,8.609327425,29.79158683,0.55 ,21607,38.40091425
19,12.94937189,14.89392924,0.07 ,80888,27.84330113
20,17.2793163,18.85488208,0.04 ,4253,36.13419839
21,22.4705677,-0.001325573,-1.00 ,37735,22.46924212
22,19.4012838,-0.005389496,-1.00 ,57887,19.3958943
23,17.63301295,-0.001552535,-1.00 ,1829946,17.63146041

File: mamo/models/test/data/Spabond340_rev06.dat
# ID,sig_a,sig_m,R,N,sig_max_n
0,0,56.31633953,1.00 ,1,56.31633953
1,0,46.18665338,1.00 ,1,46.18665338
2,0,52.77518404,1.00 ,1,52.77518404
3,0,53.11440299,1.00 ,1,53.11440299
4,0,52.69838613,1.00 ,1,52.69838613
5,0,52.27000202,1.00 ,1,52.27000202
6,0,46.77919375,1.00 ,1,46.77919375
7,0,51.05281808,1.00 ,1,51.05281808
8,0,49.96687798,1.00 ,1,49.96687798
9,0,50.63980606,1.00 ,1,50.63980606
10,0,50.54534263,1.00 ,1,50.54534263
11,0,50.2751468,1.00 ,1,50.2751468
12,0,50.67870743,1.00 ,1,50.67870743
13,0,52.11089225,1.00 ,1,52.11089225
14,0,53.3735857,1.00 ,1,53.3735857
15,0,50.32851023,1.00 ,1,50.32851023
16,0,49.72492652,1.00 ,1,49.72492652
17,0,50.85085105,1.00 ,1,50.85085105
18,0,49.74124051,1.00 ,1,49.74124051
19,0,50.05375667,1.00 ,1,50.05375667
20,0,49.28733,1.00 ,1,49.28733
21,0,50.54635915,1.00 ,1,50.54635915
22,2.929742615,30.60494537,0.83 ,15503360,33.53468799
23,5.228304469,30.09789054,0.70 ,1172222,35.32619501
24,5.391152255,30.65150121,0.70 ,1080044,36.04265347
25,6.841007028,33.55065,0.66 ,153358,40.39165703
26,8.178447062,37.14427031,0.64 ,3031,45.32271737
27,8.507669305,37.94057975,0.63 ,7451,46.44824906
28,7.170413957,32.99936853,0.64 ,21196,40.16978249
29,6.828541393,27.39491744,0.60 ,373446,34.22345884
30,8.652707964,29.94170019,0.55 ,21607,38.59440815
31,13.07445278,15.03779304,0.07 ,80888,28.11224582
32,17.40313279,18.98998843,0.04 ,4253,36.39312123
33,22.8011591,-0.001345075,-1.00 ,37735,22.79981402
34,19.59158727,-0.00544236,-1.00 ,57887,19.58614491
35,17.86662995,-0.001573105,-1.00 ,1829946,17.86505685

File: mamo/models/test/data/tab01.dat
#num,sig_max,R,N,ttg,ttg_cor,sig_max_cor,runout
1,6.658926686E+07,1.000000000E+00,1,8.454875260E-01,8.241651206E-01,7.450627598E+07,0
2,6.574123917E+07,1.000000000E+00,1,8.437562438E-01,8.241651206E-01,7.301542320E+07,0
3,6.569828189E+07,1.000000000E+00,1,8.391620351E-01,8.241651206E-01,7.126663623E+07,0
4,5.986015501E+07,1.000000000E+00,1,8.442843276E-01,8.241651206E-01,6.733041656E+07,0
5,3.847484280E+07,1.004576043E-01,452,8.360942460E-01,8.241651206E-01,4.290412708E+07,0
6,3.842238943E+07,1.010387722E-01,508,8.340385482E-01,8.241651206E-01,4.208839309E+07,0
7,2.790000578E+07,1.047387291E-01,3835,8.410780366E-01,8.241651206E-01,3.417977151E+07,0
8,2.796958634E+07,1.011499824E-01,7509,8.427910826E-01,8.241651206E-01,3.488540605E+07,0
9,2.285369561E+07,1.049518599E-01,38939,8.423485825E-01,8.241651206E-01,2.960521503E+07,0
10,1.989729217E+07,1.031894082E-01,65333,8.459890882E-01,8.241651206E-01,2.800053133E+07,0
11,1.905283352E+07,9.471793901E-02,72511,8.427757042E-01,8.241651206E-01,2.596294320E+07,0
12,1.923944864E+07,9.245740017E-02,321926,8.380081991E-01,8.241651206E-01,2.437938369E+07,0
13,1.942414815E+07,1.042807302E-01,626286,8.466824509E-01,8.241651206E-01,2.778483288E+07,0
14,1.881739248E+07,9.780742872E-02,1438447,8.396706782E-01,8.241651206E-01,2.457460601E+07,0
15,1.700000000E+07,1.022742868E-01,3157004,8.367171558E-01,8.241651206E-01,2.166057068E+07,1
16,1.850000000E+07,1.011096707E-01,5240963,8.382763639E-01,8.241651206E-01,2.373950463E+07,1
17,3.470056960E+07,-9.996421704E-01,759,8.365687366E-01,8.241651206E-01,3.930603224E+07,0
18,2.725441588E+07,-9.963919255E-01,1528,8.442263565E-01,8.241651206E-01,3.470315277E+07,0
19,2.480776467E+07,-9.974416383E-01,3744,8.382502854E-01,8.241651206E-01,3.003758635E+07,0
20,2.001332414E+07,-9.966392245E-01,21773,8.429290176E-01,8.241651206E-01,2.698035911E+07,0
21,1.622745870E+07,-9.977069598E-01,81779,8.399278413E-01,8.241651206E-01,2.208015690E+07,0
22,1.703223187E+07,-9.961380371E-01,96557,8.433008055E-01,8.241651206E-01,2.413731169E+07,0
23,1.627345871E+07,-9.959554126E-01,223290,8.408389687E-01,8.241651206E-01,2.246445851E+07,0
24,1.563871053E+07,-9.959823215E-01,1217598,8.408913527E-01,8.241651206E-01,2.184916051E+07,0
25,1.562882781E+07,-9.957698326E-01,4106046,8.370717740E-01,8.241651206E-01,2.042106820E+07,1
